Repository: fxcoudert/citable-data

Data from the Coudert group
==

This repository hosts the scientific data produced by the [Coudert research group](http://coudert.name). These are mainly files related to our published papers: additional supporting information, molecular simulation input files, analysis codes, raw data, etc.

You can browse above the directories corresponding to each paper. The numbering is the same as on the group's [publication list](http://coudert.name/publications.html).

If you use the data in these files, please cite the relevant paper. If you think some data is missing, or have any question, please contact the corresponding author for that paper, or [FX Coudert](http://coudert.name/fx.html).

Supporting information for: [“Tunable acetylene sorption by flexible catenated metal–organic frameworks”](https://doi.org/10.1038/s41557-022-00928-x), M. Bonneau, C. Lavenn, J.-J. Zheng, A. Legrand, T. Ogawa, K. Sugimoto, F.-X. Coudert, R. Reau, S. Sakaki, K.-i. Otake and S. Kitagawa, _Nature Chem._, **2022**, DOI: [10.1038/s41557-022-00928-x](https://doi.org/10.1038/s41557-022-00928-x)


A first version of this paper was posted as a [preprint on Research Square](https://doi.org/10.21203/rs.3.rs-102861/v1).


**Thermodynamic models:**

We include the data on which the thermodynamic models were fitted.

- Files named `adsorption-*.txt` in the [`thermodynamic_model/`](thermodynamic_model/) folder contain the adsorption and desorption data for C₂H₂. The filename indicates the system composition and measurement temperature. The two columns are the pressure (in units of kPa) and the excess adsorption (in units of cm³/g).
- The resulting fit parameters are given in Supplementary Table 3.

**Crystal structures:**

- X-ray crystallographic data for [as-synthesized Zn-CAT-(NO<sub>2</sub>)<sub>100</sub>](Zn-CAT-NO2-as-synthesized.cif) (CCDC no. [2036574](https://www.ccdc.cam.ac.uk/structures/Search?Ccdcid=2036574))
- X-ray crystallographic data for [activated Zn-CAT-(NO<sub>2</sub>)<sub>100</sub>](Zn-CAT-NO2-activated.cif) (CCDC no. [2036575](https://www.ccdc.cam.ac.uk/structures/Search?Ccdcid=2036575))

**Adsorption data:**

- [Source data for Figure 2c](data-Fig-2c.xlsx), in Excel format
- [Source data for Figure 3](data-Fig-3.xlsx), in Excel format
- [Source data for Figure 4](data-Fig-4.xlsx), in Excel format
- [Source data for Figures S29 to S33](data-Fig-S29-S33.xlsx), in Excel format

File: 145-Bonneau_NatureChem_2022/thermodynamic_model/adsorption-Zn-CAT-100NH2-273K.txt
# Adsorption of C2H2
# Pressure (kPa) / excess adsorption (cm^3/g)
0.10702	0.10592
0.26082	0.21488
0.53309	0.39741
0.76957	0.54728
0.54388	2.7519
1.0259	3.0104
2.0398	3.5348
3.1297	4.0871
4.2306	4.6063
5.3242	5.094
7.899	6.1348
10.623	7.1693
15.862	8.9431
21.272	10.578
26.567	12.096
31.904	13.505
35.475	14.447
40.516	15.676
45.611	16.887
50.74	18.059
55.854	19.163
60.965	20.236
66.103	21.204
71.214	22.063
76.333	23.048
81.464	23.879
86.532	24.714
91.629	25.57
96.723	26.446
99.276	26.903
100.81	27.112

# Desorption
99.42	26.705
98.22	26.585
95.765	26.287
91.461	25.629
85.754	24.582
80.669	23.577
75.594	22.775
70.602	21.742
65.542	20.955
60.469	19.874
55.474	18.695
50.41	17.678
45.371	16.475
40.35	15.412
35.342	14.109
30.259	12.77
26.184	11.629
22.112	10.479
20.771	10.061
18.077	9.2071
15.39	8.3462
12.713	7.4369
10.05	6.4654
7.4114	5.4208
6.1083	4.8554
4.8431	4.2882
3.8764	3.8402
2.9398	3.3988
1.6538	4.5324
0.71797	5.7753

File: 145-Bonneau_NatureChem_2022/thermodynamic_model/adsorption-Zn-CAT-100NO2-273K.txt
# Adsorption of C2H2
# Pressure (kPa) / excess adsorption (cm^3/g)
0.08531	0.15627
0.09662	0.1727
0.25641	0.38605
0.52688	0.72116
0.73471	0.96547
0.47453	3.3327
0.95892	3.8072
0.74075	5.395
1.0253	5.6752
1.9492	6.5027
3.0216	7.4087
4.1254	8.2832
5.2288	9.0996
7.6749	10.856
10.223	13.048
13.242	21.636
14.22	27.055
14.872	30.714
17.22	42.999
19.425	49.158
25.086	55.566
31.477	59.372
35.562	61.256
40.673	63.232
45.564	64.656
50.729	65.898
55.9	66.93
61.009	67.922
66.168	68.734
71.299	69.523
76.383	70.316
81.524	70.99
86.543	71.709
91.721	72.261
96.716	73.003
99.33	73.297
100.86	73.435

# Desorption
99.342	73.34
98.286	73.184
95.757	72.9
91.303	72.372
85.666	71.676
81.276	71.032
75.622	70.274
71.248	69.614
65.53	68.723
60.474	67.864
55.432	67.012
50.428	65.923
45.38	64.814
40.348	63.496
35.319	62.062
30.269	60.348
24.869	58.103
20.93	56.056
15.873	52.651
11.32	47.653
10.381	45.957
8.6663	37.501
8.0098	31.481
7.7518	29.593
7.0611	23.018
6.2154	16.923
5.6773	14.44
5.2451	12.956
4.4775	10.972
4.0444	10.138
3.2605	8.8462
2.9573	8.4072
1.8861	8.8591
0.93247	9.4931

File: 145-Bonneau_NatureChem_2022/thermodynamic_model/adsorption-Zn-CAT-10NH2-273K.txt
# Adsorption of C2H2
# Pressure (kPa) / excess adsorption (cm^3/g)
0.1443	0.07746
0.28215	0.1465
0.54548	0.27293
0.81698	0.39898
1.133	0.3291
2.031	0.94786
3.1934	1.4481
4.2886	1.8874
5.3582	2.3008
7.9993	3.2414
10.673	4.1314
16.017	5.6484
21.327	6.972
26.639	8.1471
31.95	9.1962
35.604	9.8618
40.652	10.726
45.765	11.556
50.631	12.987
52.891	21.987
53.779	28.122
54.374	32.599
55.067	37.403
55.616	41.205
57.344	51.975
59.39	60.657
60.988	65.872
64.697	74.734
66.256	77.462
70.629	83.165
76.042	87.779
80.828	90.394
86.162	92.368
91.495	93.801
96.681	94.852
99.306	95.338
100.84	95.586

# Desorption
98.294	95.478
95.771	95.285
91.305	94.957
85.685	94.476
81.263	94.05
75.615	93.487
71.216	92.982
65.545	92.291
60.506	91.601
55.46	90.789
50.426	89.911
45.37	88.882
40.158	87.672
35.155	86.286
30.273	84.63
24.794	82.254
20.838	79.924
17.408	71.239
16.842	63.627
16.373	56.232
15.894	49.168
15.371	41.346
14.781	33.815
14.038	26.633
13.139	20.144
11.99	14.087
11.36	11.645
10.656	9.3273
9.8942	7.1493
9.0408	5.0918
8.0143	3.4431
7.2398	2.6869
5.9179	1.9223
4.8007	1.4354
3.8605	1.0256
2.9146	0.60624
1.939	0.36083

File: 145-Bonneau_NatureChem_2022/thermodynamic_model/adsorption-Zn-CAT-195K.txt
# Adsorption of C2H2
# Pressure (kPa) / excess adsorption (cm^3/g)
0.02253	3.5373
0.11624	12.834
0.21613	21.573
0.24999	29.972
0.26384	38.131
0.27463	46.119
0.28733	54.202
0.306	62.091
0.32587	70.264
0.35158	77.879
0.37889	85.386
0.41332	92.574
0.51606	101.75
1.3212	108.29
3.2511	110.99
5.5372	113.06
8.045	115   
10.592	116.76
13.163	118.33
15.66	119.7 
18.352	120.96
20.929	122.03
23.359	122.98
25.819	123.88
28.377	124.71
30.935	125.48
35.662	126.79
40.742	128.04
45.622	129.27
50.617	130.52
55.58	131.84
60.548	133.14
65.542	134.4 
70.584	135.58
75.555	136.79
80.525	138.02
85.327	139.56
90.718	141.8 
95.686	144.07
98.579	145.07
99.661	145.87

# Desorption
97.519	146.07
93.698	145.92
88.872	145.48
83.889	144.97
78.94	144.44
73.973	143.86
68.987	143.32
64.021	142.78
59.086	142.09
54.135	141.35
49.188	140.55
44.274	139.64
39.519	138.3
35.01	131.83
29.819	126.9
26.936	125.72
24.33	124.76
21.813	123.82
19.319	122.86
16.854	121.8
14.41	120.6
11.974	119.23
9.533	117.68
7.0936	115.93
4.6601	113.95
3.0672	112.44
1.0349	109.52

File: 145-Bonneau_NatureChem_2022/thermodynamic_model/adsorption-Zn-CAT-20NH2-273K.txt
# Adsorption of C2H2
# Pressure (kPa) / excess adsorption (cm^3/g)
0.12253	0.07469
0.2528	0.14511
0.51829	0.28215
0.79183	0.41921
1.1591	0.15822
1.9231	1.0363
2.1722	1.1685
3.1787	1.6057
4.2634	2.0608
5.3448	2.491
7.948	3.4602
10.661	4.3937
15.938	5.9738
21.32	7.3538
26.615	8.5784
31.94	9.6724
35.562	10.381
40.617	11.26
45.72	12.127
50.849	12.931
55.938	13.735
60.5	15.733
62.458	25.119
63.436	31.942
64.135	37.055
64.944	42.31
65.618	46.438
67.424	56.118
69.358	63.795
71.126	69.059
74.848	76.66
75.885	78.345
81.226	84.494
86.208	88.169
90.964	90.668
96.329	92.547
99.285	93.375
100.78	93.837

# Desorption
98.287	93.795
95.736	93.571
91.408	93.217
85.687	92.615
81.404	92.187
75.721	91.541
70.589	90.914
65.557	90.26
60.515	89.501
55.477	88.725
50.429	87.782
45.396	86.755
40.364	85.544
35.334	84.08
30.183	82.268
25.002	79.724
21.145	73.689
19.925	64.634
19.153	54.535
18.473	44.293
17.742	34.506
17.204	28.427
16.58	22.635
16.19	20.025
15.785	17.509
14.715	12.466
13.277	8.3952
12.409	6.7791
11.416	5.46
10.342	4.3944
9.125	3.5731
7.834	2.9959
6.5231	2.462
5.2166	1.9173
3.9179	1.3693
2.9459	0.95076
1.9183	0.93442
1.2291	0.07517

File: 145-Bonneau_NatureChem_2022/thermodynamic_model/adsorption-Zn-CAT-20NO2-273K.txt
# Adsorption of C2H2
# Pressure (kPa) / excess adsorption (cm^3/g)
0.1093	0.08077
0.26433	0.18121
0.5412	0.35153
0.77066	0.48598
1.1627	0.19128
1.8067	1.2052
2.1364	1.3767
3.1132	1.8356
4.195	2.3251
5.2972	2.7952
7.8316	3.7993
10.494	4.9344
12.641	13.396
13.073	20.665
13.511	26.825
14.042	31.812
14.573	35.646
16.353	48.138
18.05	56.338
19.569	61.163
24.2	68.525
30.441	74.046
35.663	77.411
40.65	79.608
45.43	81.041
50.627	82.25
55.794	83.291
60.947	84.233
66.093	84.99
71.244	85.683
76.367	86.391
81.492	86.986
86.566	87.552
91.67	88.068
96.741	88.578
99.298	88.831
100.85	88.991

# Desorption
99.417	88.859
98.279	88.75
95.706	88.454
91.418	88.121
85.707	87.53
81.442	87.077
75.773	86.419
70.578	85.788
65.542	85.101
60.502	84.29
55.48	83.453
50.438	82.507
45.399	81.425
40.375	80.203
35.34	78.745
30.315	76.994
25.236	74.773
20.37	71.974
15.766	68.389
10.836	61.699
10.044	60.096
8.4567	53.103
8.0383	47.676
7.7327	43.203
7.4274	37.139
7.1209	31.115
6.786	25.185
6.4124	19.386
6.1881	16.803
5.9508	14.273
5.718	12.157
5.5035	10.468
5.3135	9.1937
4.9382	6.9394
4.5312	5.3276
4.1999	4.3983
3.4852	2.968
3.0725	2.4152
2.1486	2.0082
1.9728	1.8497
1.16	1.2237
1.1781	0.49334

File: 145-Bonneau_NatureChem_2022/thermodynamic_model/adsorption-Zn-CAT-250K.txt
# Adsorption of C2H2
# Pressure (kPa) / excess adsorption (cm^3/g)
0.08162	0.21945
0.10703	0.28036
0.24786	0.59401
0.5207	1.1324
0.7044	1.4606
0.78493	1.6053
0.98235	1.8865
1.6861	3.1291
2.0013	3.5782
2.8242	4.6558
3.1297	5.0075
3.9713	5.9323
5.0174	6.9646
7.3436	8.9606
10.025	11.087
11.886	15.474
12.13	19.305
12.496	29.311
12.8	38.581
13.106	46.957
13.419	54.49
13.746	61.174
14.094	66.953
14.968	77.24
16.134	84.839
17.438	89.041
20.331	92.895
23.842	94.698
26.568	95.559
31.874	96.697
35.52	97.345
40.625	98.059
45.77	98.716
50.909	99.255
55.988	99.717
61.081	100.08
66.173	100.49
71.283	100.81
76.376	101.15
81.495	101.39
86.549	101.71
91.681	101.96
96.758	102.14
99.288	102.21
100.83	102.34

# Desorption
99.3	102.27
96.265	102.14
90.711	101.82
86.159	101.73
80.637	101.4
76.128	101.2
70.553	100.94
66.07	100.6
60.5	100.27
55.444	99.927
50.404	99.447
45.363	99.093
40.339	98.586
35.311	97.952
30.279	97.181
27.458	96.637
26.07	96.378
23.305	95.74
20.574	94.964
17.896	94.07
15.291	92.964
12.775	91.599
10.401	89.856
7.5364	86.753
5.0292	81.843
4.2165	73.527
3.8525	65.537
3.5979	58.153
3.4421	52.394
3.3009	47.035
3.196	41.698
3.0711	35.852
2.9674	30.147
2.8665	26.408
2.7799	23
2.681	19.92
2.5822	17.32
2.4606	14.558
2.3105	11.728
2.1543	9.5988
2.0286	8.2917
1.7943	6.3483
1.4543	4.6432
1.1131	3.5531
1.0223	3.3459
0.85821	2.9726
0.77652	2.7806
0.58925	2.3393
0.49341	2.0983

File: 145-Bonneau_NatureChem_2022/thermodynamic_model/adsorption-Zn-CAT-273K.txt
# Adsorption of C2H2
# Pressure (kPa) / excess adsorption (cm^3/g)
1.9792		0.83602
4.7443		1.9035
9.1706		3.4211
14.103		4.9152
19.111		6.256
24.249		7.4588
29.236		8.5123
36.58		9.9053
41.641		11.036
45.39		14.286
48.077		21.565
49.437		26.059
51.418		36.043
53.117		42.609
55.153		49.843
57.038		58.475
58.756		63.858
60.616		69.667
63.157		76.352
65.002		79.698
68.733		85.44
70.511		87.944
74.825		91.873
80.443		94.931
85.95		97.05
91.275		98.569
96.488		99.734
99.779		100.33

# Desorption
95.752		100.07
87.882		99.534
82.874		99.109
77.923		98.685
72.947		98.209
68.006		97.676
63.068		97.098
58.151		96.379
53.213		95.578
48.293		94.674
43.343		93.636
38.451		92.388
33.615		90.844
28.784		88.97
26.017		87.676
23.552		86.308
21.175		84.733
18.847		82.801
16.955		79.736
15.871		73.805
15.037		64.273
14.408		56.363
13.868		49.637
13.435		43.876
12.721		34.033
11.934		26.091
11.137		19.807
10.278		15.257
8.6422		8.3244
7.1824		4.5502
4.6321		1.4434
2.6547		0.60947
1.6355		0.15229

File: 145-Bonneau_NatureChem_2022/thermodynamic_model/adsorption-Zn-CAT-298K.txt
# Adsorption of C2H2
# Pressure (kPa) / excess adsorption (cm^3/g)
2.1595	0.28216
6.9494	0.86658
11.93	1.4479
16.972	1.9983
21.993	2.534
26.976	3.0334
31.95	3.5193
36.958	3.9875
41.953	4.4412
46.96	4.8771
51.957	5.3033
56.957	5.7212
61.976	6.1137
66.949	6.5175
71.945	6.9089
76.965	7.2717
81.955	7.6417
86.961	7.981
91.944	8.3382
96.944	8.6785
99.995	8.8976

# Desorption
95.694	8.6908
87.86	8.2646
82.77	7.972
77.802	7.6927
72.862	7.3867
67.885	7.0641
62.924	6.7423
57.951	6.3908
52.959	6.0255
48.015	5.6448
43.031	5.2462
38.055	4.8182
33.09	4.3692
28.108	3.8926
23.127	3.3891
18.151	2.8449
13.165	2.2778
8.1756	1.6866
4.0674	1.1691
2.1722	0.90827
1.2942	0.77621

File: 145-Bonneau_NatureChem_2022/thermodynamic_model/adsorption-Zn-CAT-40NH2-273K.txt
# Adsorption of C2H2
# Pressure (kPa) / excess adsorption (cm^3/g)
2.4919	1.1695
6.9094	2.8675
11.971	4.488
17.144	5.9071
22.33	7.149
27.367	8.2338
32.486	9.2367
37.443	10.127
42.53	10.989
47.51	11.787
52.538	12.55
57.561	13.284
62.573	13.992
67.569	14.685
72.559	15.388
77.504	16.113
82.366	16.923
83.535	22.199
83.668	27.618
84.005	32.736
84.893	42.412
86.221	50.571
87.658	57.036
89.327	62.173
93.097	68.643
96.12	72.262
98.436	74.198
100.77	75.98

# Desorption
95.769	75.821
87.253	75.144
82.044	74.684
77.086	74.207
72.124	73.676
67.176	73.109
62.241	72.489
57.312	71.802
52.408	71.039
47.504	70.181
42.634	69.204
37.785	68.072
32.98	66.748
28.26	65.156
23.825	63.058
22.202	60.485
21.505	52.348
21.145	45.121
20.807	38.454
20.197	28.596
19.418	20.03
18.305	13.217
15.046	5.9741
11.075	3.928
7.7692	2.7355
4.6702	1.5389
2.9299	0.79687
1.9381	0.34023

File: 145-Bonneau_NatureChem_2022/thermodynamic_model/adsorption-Zn-CAT-50NO2-273K.txt
# Adsorption of C2H2
# Pressure (kPa) / excess adsorption (cm^3/g)
1.6758	1.96488
4.3397	4.5948
6.7651	11.0328
7.5225	21.4092
8.1918	29.9988
9.1883	36.6936
11.406	44.058
13.207	47.8044
15.345	51.7836
17.823	55.8456
20.666	59.238
23.989	61.4712
26.743	62.8692
31.487	64.7808
36.615	66.4176
41.738	67.77
46.842	68.9184
51.923	69.8784
56.972	70.7172
62.023	71.4192
67.061	72.072
72.097	72.6192

# Desorption
67.59	60.156
62.684	59.699
57.769	59.16
52.802	58.544
47.843	57.84
42.971	56.991
38.073	56.007
33.208	54.836
28.375	53.38
23.58	51.573
20.785	50.295
16.497	47.772
13.758	45.673
11.378	43.352
9.1361	40.543
7.0751	36.918
5.6722	32.832
4.0893	26.186
3.5951	23.451
2.7402	16.769
2.1434	10.188
1.8931	7.5943
1.2986	4.2165

File: 145-Bonneau_NatureChem_2022/thermodynamic_model/adsorption-Zn-CAT-60NH2-273K.txt
# Adsorption of C2H2
# Pressure (kPa) / excess adsorption (cm^3/g)
2.3199	1.3109
6.7451	3.2556
11.779	5.0489
16.864	6.5963
22.044	7.9839
27.131	9.2167
32.179	10.336
37.223	11.378
42.277	12.362
47.311	13.288
52.349	14.163
57.376	15.008
62.402	15.812
67.417	16.589
72.427	17.357
77.433	18.107
82.441	18.855
87.429	19.592
92.399	20.342
97.373	21.093
101.44	21.77

# Desorption
96.982	21.377
92.168	20.875
87.225	20.309
82.273	19.714
77.319	19.085
72.362	18.419
67.404	17.718
62.448	16.978
57.511	16.192
52.573	15.359
47.628	14.465
42.699	13.516
37.773	12.49
32.846	11.382
27.924	10.183
23.001	8.8842
18.099	7.4513
13.193	5.8604
8.2955	4.0887
5.0508	2.7264
3.2198	1.8533
1.538	0.94507
